Repository: KHolste/electrospray_emitter

# electrospray — Simulation von Kolloid-/Electrospray-Emittern

> ## ⚠ Status: Prototyp, keine validierte Simulation
>
> Dieser Code ist ein **Prototyp in Neuausrichtung**. Er ist nicht geeignet, um
> Emitter auszulegen oder Messdaten zu interpretieren.
>
> Belastbar geprüft ist ausschließlich die **raumladungsfreie Elektrostatik**
> (gegen analytische Lösungen für Kugel und Rotationsellipsoid) sowie die
> **Bahnintegration** (Energieerhaltung). Die eigentliche Emitterphysik —
> Meniskus im Betrieb, Emission, Raumladung — ist **nicht validiert** und in
> Teilen nachweislich fehlerhaft.
>
> Die Neuausrichtung, die bestätigten Fehlerbefunde und der Umbauplan stehen in
> **[docs/](docs/)**. Vor jeder Benutzung bitte
> [docs/01_gap_analysis.md](docs/01_gap_analysis.md) lesen.

---

Axialsymmetrischer Simulationscode für Emitter ionischer Flüssigkeiten.
C++20, keine externen Abhängigkeiten außer CMake und einem C++-Compiler.

## 1. Was der Code enthält

| Baustein | Was er tut | Prüfstand |
|---|---|---|
| Axialsymmetrische BEM | Laplace-Gleichung für vorgegebene Elektrodenpotentiale | gegen analytische Lösungen geprüft |
| Statischer Meniskus | Young-Laplace mit Maxwell-Zug, perfekt leitend, ohne Strömung | im feldfreien Grenzfall geprüft; im Betriebsfall nicht |
| Emissionsformeln | Iribarne-Thomson-Rate; Cone-Jet-Korrelationen | Formeln korrekt programmiert; keine Validierung des Ergebnisses |

# P2 — Stoffdaten für EMI-BF4 — 2026-08-29

```sh
./build/es_material results/2026-08-29_p2_material_data meta.commit=$(git rev-parse HEAD)
python python/plot_material.py results/2026-08-29_p2_material_data
```

Audit, Quellenlage und Auswahlregel: [`docs/13_material_data.md`](../../docs/13_material_data.md).

## Woher die Zahlen kommen

**NIST ILThermo v2.0**, Standard Reference Database #147. Eine Zusammenstellung:
jeder Datensatz traegt die vollstaendige Zitation der PRIMAERpublikation samt
Messmethode und Probenbeschreibung. 154 Datensaetze, 1561 Messpunkte fuer
EMI-BF4. Abgefragt von `tools/fetch_material_data.py`, das die Zahlen ohne
Zwischenschritt in die versionierte Datei `src/material_data_emibf4.cpp`
schreibt.

**IoLiTec Technical Data Sheet IL-0006** (Revision 2/13/2012, ausgegeben
11/2/2012). Das PDF wurde geoeffnet und gelesen; uebernommen sind Dichte
(24 °C), Viskositaet (25 °C), Leitfaehigkeit (25 °C) und die Reinheit >98 %.
Das Blatt nennt KEINE Oberflaechenspannung, KEINE Permittivitaet, KEINEN
Wassergehalt und KEINE Messmethode -- diese Felder bleiben leer.

Keine Zahl stammt aus einem Suchtreffer-Snippet und keine aus dem Gedaechtnis.

## Kernzahlen bei 298,15 K

| Groesse | gewaehlt | Band (±2 K) | Streuung | Quellen |
|---|---|---|---|---|
| Oberflaechenspannung | 0,05401 N/m | 0,0443 … 0,0546 | 19,1 % | 11 |
| Dichte | 1280,9 kg/m³ | 1277,6 … 1290,0 | 1,0 % | 60 |
| dyn. Viskositaet | 0,03637 Pa·s | 0,0252 … 0,0450 | 54,4 % | 22 |
| el. Leitfaehigkeit | 1,5584 S/m | 0,91 … 1,63 | 46,2 % | 21 |
| kin. Viskositaet | **MissingMaterialData** | — | — | 3 |
| rel. Permittivitaet | **MissingMaterialData** | — | — | 4 |

Gewaehlt wird nach einer vorab festgelegten, mechanisch angewandten Regel:
Methode, Reinheit UND Wassergehalt muessen angegeben sein; Umgebungsdruck; nicht
frequenzaufgeloest; danach die meisten Punkte. Erfuellt keine Quelle die Regel,
wird NICHTS gewaehlt. **Es wird nicht gemittelt.**

## Der Befund, der P3a und P3b betrifft

gamma geht LINEAR in das statische Gleichgewicht ein; die Spannung skaliert mit
sqrt(gamma).

* bisher benutzt (ohne Quelle, `illustrative`): **0,0452 N/m**
* gewaehlte Quelle (Souckova, Klomfar, Patek 2011, *Fluid Phase Equilib.*
  303(2), 184-190; 99,8 mass %, 0,0164 mass % Wasser, Wilhelmy-Platte UND
  du-Noüy-Ring, 14 Punkte 288-356 K): **0,05401 N/m**
* Der bisherige Wert liegt **unter jeder Quelle, die Reinheit und Wassergehalt
  angibt** (die niedrigste davon ist 0,0501 N/m).
* Er liegt NICHT unter dem gesamten Band: dessen untere Kante 0,0443 N/m ist
  eine einzelne Kapillaraufstiegsmessung (Martino, de la Mora et al. 2006) ohne
  Reinheits- und Wasserangabe. Sie wird weder geloescht noch gemittelt.

**Faktor auf jede Druckskala 1,195, auf jede Spannung 1,093.** Das ist groesser
als jeder Diskretisierungsfehler, den P0 gemessen hat (4,6 bis 6,1 %).

Der bisherige Datensatz `emibf4_illustrative()` bleibt unveraendert und bleibt
`illustrative`. Der belegte ist ein zweiter, `emibf4_sourced()`.

## Was fehlt

* **relative Permittivitaet**: keine der vier Quellen nennt Reinheit und
  Wassergehalt; die einzige mehrpunktige (Bennett et al. 2019) misst von 1 bis
  18 GHz, wobei eps_r von 11,7 auf 7,7 faellt -- eine Dispersionsmessung und
  kein Gleichstromwert. Fuer P3b ist das folgenlos (die Fluessigkeit ist dort
  ein idealer Leiter), fuer jedes Modell mit endlicher Leitfaehigkeit nicht.
* **kinematische Viskositaet**: keine Quelle nennt Methode, Reinheit und

File: results/2026-08-29_p2_material_data/run.log
P2 -- Stoffdatenaudit fuer EMI-BF4

Stoffdatensatz EMI-BF4 (1-Ethyl-3-methylimidazolium-tetrafluoroborat) (CAS 143314-16-3), M = 0.19797 kg/mol
  Stoffidentitaet: Stoffidentitaet des Geraets: KunzeFynn-2024-12-10.pdf, Abschnitt 2.3.2, gedruckte Seite 28 (PDF-Seite 36), und Tabelle 'List of Publications', gedruckte Seite 30 (PDF-Seite 38), Publikationen I-IV.  Molmasse und CAS aus dem IoLiTec-Datenblatt IL-0006 sowie aus den ILThermo-Komponentendaten.
  surface_tension          14 Quellen, gewaehlt: 0.0540097 N/m bei 298,15 K
      Souckova, M.; Klomfar, J.; Patek, J. (2011) Fluid Phase Equilib. 303(2), 184-190.
      Methode du Nouy ring method | Reinheit 99.8 mass % | Wasser 0.0164 water mass %
      Literaturstreuung bei 298,15 K: 19.1 % ueber 11 Quellen
  density                  80 Quellen, gewaehlt: 1280.9 kg/m^3 bei 298,15 K
      Miranda, Carlos F.P.; Santos, Luis M.N.B.F. (2025) Fluid Phase Equilib. 597, 114458.
      Methode Vibrating tube method | Reinheit 99 mass % | Wasser 0.0100 water mass %(dried by vacuum heating)
      Literaturstreuung bei 298,15 K: 1.0 % ueber 60 Quellen
  dynamic_viscosity        32 Quellen, gewaehlt: 0.03637 Pa s bei 298,15 K
      Miranda, Carlos F.P.; Santos, Luis M.N.B.F. (2025) Fluid Phase Equilib. 597, 114458.
      Methode Concentric cylinders viscometry | Reinheit 99 mass % | Wasser 0.0100 water mass %(dried by vacuum heating)
      Literaturstreuung bei 298,15 K: 54.4 % ueber 22 Quellen
  kinematic_viscosity       3 Quellen, KEINE ausgewaehlt -> MissingMaterialData
  electrical_conductivity  24 Quellen, gewaehlt: 1.55836 S/m bei 298,15 K
      Vila, J.; Fernandez-Castro, B.; Rilo, E.; Carrete, J.; Dominguez-Perez, M.; Rodriguez, J. R.; Garcia, M.; Varela, L. M.; Cabeza, O. (2012) Fluid Phase Equilib. 320, 1-10.
      Methode Alternating current cell with electrodes | Reinheit 98 mass % | Wasser 0.1 water mass %
      Literaturstreuung bei 298,15 K: 46.2 % ueber 21 Quellen
  relative_permittivity     4 Quellen, KEINE ausgewaehlt -> MissingMaterialData
  sources.csv geschrieben
  points.csv geschrieben
  summary.csv geschrieben

  gamma illustrativ 0.045200 N/m, belegt 0.054010 N/m: Faktor 1.194905 auf jede Druckskala und 1.093117 auf jede Spannung.
  Belegtes Band bei 298.150000 K: 0.044300 .. 0.054600 N/m ueber 11 Quellen; Streuung 19.070648 %.
  impact.csv geschrieben
