Repository: KHolste/electrospray_emitter

# electrospray — Simulation von Kolloid-/Electrospray-Emittern

> ## ⚠ Status: Prototyp, keine validierte Simulation
>
> Dieser Code ist ein **Prototyp in Neuausrichtung**. Er ist nicht geeignet, um
> Emitter auszulegen oder Messdaten zu interpretieren.
>
> Belastbar geprüft ist ausschließlich die **raumladungsfreie Elektrostatik**
> (gegen analytische Lösungen für Kugel und Rotationsellipsoid) sowie die
> **Bahnintegration** (Energieerhaltung). Die eigentliche Emitterphysik —
> Meniskus im Betrieb, Emission, Raumladung — ist **nicht validiert** und in
> Teilen nachweislich fehlerhaft.
>
> Die Neuausrichtung, die bestätigten Fehlerbefunde und der Umbauplan stehen in
> **[docs/](docs/)**. Vor jeder Benutzung bitte
> [docs/01_gap_analysis.md](docs/01_gap_analysis.md) lesen.

---

Axialsymmetrischer Simulationscode für Emitter ionischer Flüssigkeiten.
C++20, keine externen Abhängigkeiten außer CMake und einem C++-Compiler.

## 1. Was der Code enthält

| Baustein | Was er tut | Prüfstand |
|---|---|---|
| Axialsymmetrische BEM | Laplace-Gleichung für vorgegebene Elektrodenpotentiale | gegen analytische Lösungen geprüft |
| Statischer Meniskus | Young-Laplace mit Maxwell-Zug, perfekt leitend, ohne Strömung | im feldfreien Grenzfall geprüft; im Betriebsfall nicht |
| Emissionsformeln | Iribarne-Thomson-Rate; Cone-Jet-Korrelationen | Formeln korrekt programmiert; keine Validierung des Ergebnisses |

# P2 — Stoffdaten für EMI-BF4 — 2026-08-29

```sh
./build/es_material results/2026-08-29_p2_material_data meta.commit=$(git rev-parse HEAD)
python python/plot_material.py results/2026-08-29_p2_material_data
```

Audit, Quellenlage und Auswahlregel: [`docs/13_material_data.md`](../../docs/13_material_data.md).

## Woher die Zahlen kommen

**NIST ILThermo v2.0**, Standard Reference Database #147. Eine Zusammenstellung:
jeder Datensatz traegt die vollstaendige Zitation der PRIMAERpublikation samt
Messmethode und Probenbeschreibung. 154 Datensaetze, 1561 Messpunkte fuer
EMI-BF4. Abgefragt von `tools/fetch_material_data.py`, das die Zahlen ohne
Zwischenschritt in die versionierte Datei `src/material_data_emibf4.cpp`
schreibt.

**IoLiTec Technical Data Sheet IL-0006** (Revision 2/13/2012, ausgegeben
11/2/2012). Das PDF wurde geoeffnet und gelesen; uebernommen sind Dichte
(24 °C), Viskositaet (25 °C), Leitfaehigkeit (25 °C) und die Reinheit >98 %.
Das Blatt nennt KEINE Oberflaechenspannung, KEINE Permittivitaet, KEINEN
Wassergehalt und KEINE Messmethode -- diese Felder bleiben leer.

Keine Zahl stammt aus einem Suchtreffer-Snippet und keine aus dem Gedaechtnis.

## Kernzahlen bei 298,15 K

| Groesse | gewaehlt | Band (±2 K) | Streuung | Quellen |
|---|---|---|---|---|
| Oberflaechenspannung | 0,05401 N/m | 0,0443 … 0,0546 | 19,1 % | 11 |
| Dichte | 1280,9 kg/m³ | 1277,6 … 1290,0 | 1,0 % | 60 |
| dyn. Viskositaet | 0,03637 Pa·s | 0,0252 … 0,0450 | 54,4 % | 22 |
| el. Leitfaehigkeit | 1,5584 S/m | 0,91 … 1,63 | 46,2 % | 21 |
| kin. Viskositaet | **MissingMaterialData** | — | — | 3 |
| rel. Permittivitaet | **MissingMaterialData** | — | — | 4 |

Gewaehlt wird nach einer vorab festgelegten, mechanisch angewandten Regel:
Methode, Reinheit UND Wassergehalt muessen angegeben sein; Umgebungsdruck; nicht
frequenzaufgeloest; danach die meisten Punkte. Erfuellt keine Quelle die Regel,
wird NICHTS gewaehlt. **Es wird nicht gemittelt.**

## Der Befund, der P3a und P3b betrifft

gamma geht LINEAR in das statische Gleichgewicht ein; die Spannung skaliert mit
sqrt(gamma).

* bisher benutzt (ohne Quelle, `illustrative`): **0,0452 N/m**
* gewaehlte Quelle (Souckova, Klomfar, Patek 2011, *Fluid Phase Equilib.*
  303(2), 184-190; 99,8 mass %, 0,0164 mass % Wasser, Wilhelmy-Platte UND
  du-Noüy-Ring, 14 Punkte 288-356 K): **0,05401 N/m**
* Der bisherige Wert liegt **unter jeder Quelle, die Reinheit und Wassergehalt
  angibt** (die niedrigste davon ist 0,0501 N/m).
* Er liegt NICHT unter dem gesamten Band: dessen untere Kante 0,0443 N/m ist
  eine einzelne Kapillaraufstiegsmessung (Martino, de la Mora et al. 2006) ohne
  Reinheits- und Wasserangabe. Sie wird weder geloescht noch gemittelt.

**Faktor auf jede Druckskala 1,195, auf jede Spannung 1,093.** Das ist groesser
als jeder Diskretisierungsfehler, den P0 gemessen hat (4,6 bis 6,1 %).

Der bisherige Datensatz `emibf4_illustrative()` bleibt unveraendert und bleibt
`illustrative`. Der belegte ist ein zweiter, `emibf4_sourced()`.

## Was fehlt

* **relative Permittivitaet**: keine der vier Quellen nennt Reinheit und
  Wassergehalt; die einzige mehrpunktige (Bennett et al. 2019) misst von 1 bis
  18 GHz, wobei eps_r von 11,7 auf 7,7 faellt -- eine Dispersionsmessung und
  kein Gleichstromwert. Fuer P3b ist das folgenlos (die Fluessigkeit ist dort
  ein idealer Leiter), fuer jedes Modell mit endlicher Leitfaehigkeit nicht.
* **kinematische Viskositaet**: keine Quelle nennt Methode, Reinheit und

File: results/2026-08-29_p2_material_data/figures_provenance.txt
stamp=2b95a941337a
head_commit=2b95a941337a899a4f7d502e66f4392f188ff123
data_commit=2b95a941337a899a4f7d502e66f4392f188ff123
working_tree_dirty=no
releasable=yes
ignored_prefix=results/2026-08-29_p2_material_data
ignored_file=results/2026-08-29_p2_material_data/impact.csv
ignored_file=results/2026-08-29_p2_material_data/meta.txt
ignored_file=results/2026-08-29_p2_material_data/run.log
ignored_file=results/2026-08-29_p2_material_data/summary.csv
ignored_file=results/2026-08-29_p2_material_data/kinematic_viscosity.csv

File: results/2026-08-29_p2_material_data/meta.txt
app=es_material (P2)
phase=P2
commit=cc27a463c7e5e7771c5067d1375bcf689e7bf5af
substance=EMI-BF4 (1-Ethyl-3-methylimidazolium-tetrafluoroborat)
cas=143314-16-3
T_K=2.981500000e+02
database=NIST ILThermo (Standard Reference Database #147) v2.0 und IoLiTec-Datenblatt IL-0006
surface_tension_status=measured
surface_tension_value=5.400970060e-02
surface_tension_spread=1.907064821e-01
surface_tension_n_sources=14
density_status=measured
density_value=1.280900000e+03
density_spread=9.680693263e-03
density_n_sources=80
dynamic_viscosity_status=measured
dynamic_viscosity_value=3.637000000e-02
dynamic_viscosity_spread=5.444047292e-01
dynamic_viscosity_n_sources=32
kinematic_viscosity_status=MissingMaterialData
kinematic_viscosity_n_sources=3
electrical_conductivity_status=measured
electrical_conductivity_value=1.558357143e+00
electrical_conductivity_spread=4.620250264e-01
electrical_conductivity_n_sources=24
relative_permittivity_status=MissingMaterialData
relative_permittivity_n_sources=4
kinematic_viscosity_derived=yes
kinematic_viscosity_derived_value=2.839409790e-05
kinematic_viscosity_derived_rel_uncertainty=2.091398203e-02
kinematic_viscosity_derived_status=derived
exit_code=0
