Repository: KHolste/electrospray_emitter

# electrospray — Simulation von Kolloid-/Electrospray-Emittern

> ## ⚠ Status: Prototyp, keine validierte Simulation
>
> Dieser Code ist ein **Prototyp in Neuausrichtung**. Er ist nicht geeignet, um
> Emitter auszulegen oder Messdaten zu interpretieren.
>
> Belastbar geprüft ist ausschließlich die **raumladungsfreie Elektrostatik**
> (gegen analytische Lösungen für Kugel und Rotationsellipsoid) sowie die
> **Bahnintegration** (Energieerhaltung). Die eigentliche Emitterphysik —
> Meniskus im Betrieb, Emission, Raumladung — ist **nicht validiert** und in
> Teilen nachweislich fehlerhaft.
>
> Die Neuausrichtung, die bestätigten Fehlerbefunde und der Umbauplan stehen in
> **[docs/](docs/)**. Vor jeder Benutzung bitte
> [docs/01_gap_analysis.md](docs/01_gap_analysis.md) lesen.

---

Axialsymmetrischer Simulationscode für Emitter ionischer Flüssigkeiten.
C++20, keine externen Abhängigkeiten außer CMake und einem C++-Compiler.

## 1. Was der Code enthält

| Baustein | Was er tut | Prüfstand |
|---|---|---|
| Axialsymmetrische BEM | Laplace-Gleichung für vorgegebene Elektrodenpotentiale | gegen analytische Lösungen geprüft |
| Statischer Meniskus | Young-Laplace mit Maxwell-Zug, perfekt leitend, ohne Strömung | im feldfreien Grenzfall geprüft; im Betriebsfall nicht |
| Emissionsformeln | Iribarne-Thomson-Rate; Cone-Jet-Korrelationen | Formeln korrekt programmiert; keine Validierung des Ergebnisses |

# P2 — Stoffdaten für EMI-BF4 — 2026-08-29

```sh
./build/es_material results/2026-08-29_p2_material_data meta.commit=$(git rev-parse HEAD)
python python/plot_material.py results/2026-08-29_p2_material_data
```

Audit, Quellenlage und Auswahlregel: [`docs/13_material_data.md`](../../docs/13_material_data.md).

## Woher die Zahlen kommen

**NIST ILThermo v2.0**, Standard Reference Database #147. Eine Zusammenstellung:
jeder Datensatz traegt die vollstaendige Zitation der PRIMAERpublikation samt
Messmethode und Probenbeschreibung. 154 Datensaetze, 1561 Messpunkte fuer
EMI-BF4. Abgefragt von `tools/fetch_material_data.py`, das die Zahlen ohne
Zwischenschritt in die versionierte Datei `src/material_data_emibf4.cpp`
schreibt.

**IoLiTec Technical Data Sheet IL-0006** (Revision 2/13/2012, ausgegeben
11/2/2012). Das PDF wurde geoeffnet und gelesen; uebernommen sind Dichte
(24 °C), Viskositaet (25 °C), Leitfaehigkeit (25 °C) und die Reinheit >98 %.
Das Blatt nennt KEINE Oberflaechenspannung, KEINE Permittivitaet, KEINEN
Wassergehalt und KEINE Messmethode -- diese Felder bleiben leer.

Keine Zahl stammt aus einem Suchtreffer-Snippet und keine aus dem Gedaechtnis.

## Kernzahlen bei 298,15 K

| Groesse | gewaehlt | Band (±2 K) | Streuung | Quellen |
|---|---|---|---|---|
| Oberflaechenspannung | 0,05401 N/m | 0,0443 … 0,0546 | 19,1 % | 11 |
| Dichte | 1280,9 kg/m³ | 1277,6 … 1290,0 | 1,0 % | 60 |
| dyn. Viskositaet | 0,03637 Pa·s | 0,0252 … 0,0450 | 54,4 % | 22 |
| el. Leitfaehigkeit | 1,5584 S/m | 0,91 … 1,63 | 46,2 % | 21 |
| kin. Viskositaet | **MissingMaterialData** | — | — | 3 |
| rel. Permittivitaet | **MissingMaterialData** | — | — | 4 |

Gewaehlt wird nach einer vorab festgelegten, mechanisch angewandten Regel:
Methode, Reinheit UND Wassergehalt muessen angegeben sein; Umgebungsdruck; nicht
frequenzaufgeloest; danach die meisten Punkte. Erfuellt keine Quelle die Regel,
wird NICHTS gewaehlt. **Es wird nicht gemittelt.**

## Der Befund, der P3a und P3b betrifft

gamma geht LINEAR in das statische Gleichgewicht ein; die Spannung skaliert mit
sqrt(gamma).

* bisher benutzt (ohne Quelle, `illustrative`): **0,0452 N/m**
* gewaehlte Quelle (Souckova, Klomfar, Patek 2011, *Fluid Phase Equilib.*
  303(2), 184-190; 99,8 mass %, 0,0164 mass % Wasser, Wilhelmy-Platte UND
  du-Noüy-Ring, 14 Punkte 288-356 K): **0,05401 N/m**
* Der bisherige Wert liegt **unter jeder Quelle, die Reinheit und Wassergehalt
  angibt** (die niedrigste davon ist 0,0501 N/m).
* Er liegt NICHT unter dem gesamten Band: dessen untere Kante 0,0443 N/m ist
  eine einzelne Kapillaraufstiegsmessung (Martino, de la Mora et al. 2006) ohne
  Reinheits- und Wasserangabe. Sie wird weder geloescht noch gemittelt.

**Faktor auf jede Druckskala 1,195, auf jede Spannung 1,093.** Das ist groesser
als jeder Diskretisierungsfehler, den P0 gemessen hat (4,6 bis 6,1 %).

Der bisherige Datensatz `emibf4_illustrative()` bleibt unveraendert und bleibt
`illustrative`. Der belegte ist ein zweiter, `emibf4_sourced()`.

## Was fehlt

* **relative Permittivitaet**: keine der vier Quellen nennt Reinheit und
  Wassergehalt; die einzige mehrpunktige (Bennett et al. 2019) misst von 1 bis
  18 GHz, wobei eps_r von 11,7 auf 7,7 faellt -- eine Dispersionsmessung und
  kein Gleichstromwert. Fuer P3b ist das folgenlos (die Fluessigkeit ist dort
  ein idealer Leiter), fuer jedes Modell mit endlicher Leitfaehigkeit nicht.
* **kinematische Viskositaet**: keine Quelle nennt Methode, Reinheit und

File: results/2026-08-29_p2_material_data/kinematic_viscosity.csv
# nu = mu/rho -- ABGELEITET, nicht gemessen.
#
# Der Vertrag waehlt keine direkt gemessene kinematische Viskositaet aus:
# keine der drei Quellen nennt Reinheit und Wassergehalt.  Aus mu und rho
# darf ein Wert aber abgeleitet werden, sobald gezeigt ist, dass beide
# Werte dieselbe Fluessigkeit im selben Zustand beschreiben.  Die
# Bedingungen C1..C4 stehen in include/es/material_data.hpp; ist eine
# verletzt, wird kein Wert geliefert, sondern die Bedingung genannt.
#
# status=derived.  Diese Zeile darf nicht als Messung der kinematischen
# Viskositaet zitiert werden.  direct_band_lo/hi sind zum Vergleich die
# direkt gemessenen Werte, die die Auswahlregel NICHT erfuellen; sie gehen
# in keine Rechnung ein.
status,T_K,identity,nu,uncertainty_quadratic,uncertainty_linear,relative_uncertainty,uncertainty_propagated,mu,mu_uncertainty,rho,rho_uncertainty,same_publication,conditions,mu_reference,rho_reference,mu_method,rho_method,direct_band_lo,direct_band_hi,deviation_from_direct_band_hi,blocker
derived,2.981500000e+02,nu = mu / rho,2.839409790e-05,5.938336534e-07,6.177168457e-07,2.091398203e-02,yes,3.637000000e-02,7.600000000e-04,1.280900000e+03,1.100000000e+00,yes,"T = 298.15 K, Umgebungsdruck, Reinheit '99 mass %', Wassergehalt '0.0100 water mass %(dried by vacuum heating)', Probe 'commercial source'; Methoden: mu Concentric cylinders viscometry, rho Vibrating tube method","Miranda, Carlos F.P.; Santos, Luis M.N.B.F. (2025) Fluid Phase Equilib. 597, 114458.","Miranda, Carlos F.P.; Santos, Luis M.N.B.F. (2025) Fluid Phase Equilib. 597, 114458.","Concentric cylinders viscometry","Vibrating tube method",2.710000000e-05,2.750000000e-05,3.251265091e-02,

File: results/2026-08-29_p2_material_data/summary.csv
# Was eine Rechnung benutzen darf, und wie unsicher es ist.
# illustrative_value ist der bisher benutzte Wert ohne Quelle aus
# src/liquid.cpp; er bleibt illustrative.
#
# value_kind unterscheidet, WIE der Wert zustande kommt:
#   direct_measurement -- die Groesse selbst ist gemessen; relative_spread
#                         ist dann die LITERATURSTREUUNG und damit die
#                         ehrliche Unsicherheit, groesser als jede
#                         einzelne Fehlerangabe.
#   derived            -- die Groesse selbst ist NICHT gemessen, sondern
#                         ueber eine genannte Identitaet aus anderen
#                         ausgewaehlten Groessen dieses Datensatzes
#                         berechnet; relative_spread ist dann die
#                         FORTGEPFLANZTE Unsicherheit der Eltern und keine
#                         Literaturstreuung.  Vollstaendiger Nachweis mit
#                         beiden Eltern in kinematic_viscosity.csv.
#   none               -- MissingMaterialData; es gibt keinen Wert.
property,unit,T_K,status,value_kind,selected_value,band_lo,band_hi,relative_spread,n_sources_total,n_sources_at_T,illustrative_value,illustrative_vs_selected,selected_reference
surface_tension,N/m,2.981500000e+02,measured,direct_measurement,5.400970060e-02,4.430000000e-02,5.460000000e-02,1.907064821e-01,14,11,4.520000000e-02,-1.631133019e-01,"Souckova, M.; Klomfar, J.; Patek, J. (2011) Fluid Phase Equilib. 303(2), 184-190."
density,kg/m^3,2.981500000e+02,measured,direct_measurement,1.280900000e+03,1.277600000e+03,1.290000000e+03,9.680693263e-03,80,60,1.279000000e+03,-1.483332032e-03,"Miranda, Carlos F.P.; Santos, Luis M.N.B.F. (2025) Fluid Phase Equilib. 597, 114458."
dynamic_viscosity,Pa s,2.981500000e+02,measured,direct_measurement,3.637000000e-02,2.520000000e-02,4.500000000e-02,5.444047292e-01,32,22,3.710000000e-02,2.007148749e-02,"Miranda, Carlos F.P.; Santos, Luis M.N.B.F. (2025) Fluid Phase Equilib. 597, 114458."
kinematic_viscosity,m^2/s,2.981500000e+02,derived,derived,2.839409790e-05,2.710000000e-05,2.750000000e-05,2.091398203e-02,3,2,nan,nan,"ABGELEITET nu = mu/rho aus: Miranda, Carlos F.P.; Santos, Luis M.N.B.F. (2025) Fluid Phase Equilib. 597, 114458. (mu) und Miranda, Carlos F.P.; Santos, Luis M.N.B.F. (2025) Fluid Phase Equilib. 597, 114458. (rho)"
electrical_conductivity,S/m,2.981500000e+02,measured,direct_measurement,1.558357143e+00,9.100000000e-01,1.630000000e+00,4.620250264e-01,24,21,1.360000000e+00,-1.272860613e-01,"Vila, J.; Fernandez-Castro, B.; Rilo, E.; Carrete, J.; Dominguez-Perez, M.; Rodriguez, J. R.; Garcia, M.; Varela, L. M.; Cabeza, O. (2012) Fluid Phase Equilib. 320, 1-10."
relative_permittivity,-,2.981500000e+02,MissingMaterialData,none,nan,1.280000000e+01,1.360000000e+01,nan,4,3,1.280000000e+01,nan,
